Repository: Anaji00/allied

# Allied Operations

Allied Welding Systems' automation toolkit. It runs alongside **monday.com** (where projects and jobs are tracked) and **Sage 50 US** (the books). Every automation runs in this software; monday and Sage only hold data, which keeps Allied off monday's paid automation actions.

Allied designs parts and has them made overseas, so the system is built around that: project milestones and design-document reviews, freight-forwarder shipments, staff alerts, and the order paperwork that ends up in Sage.

> **New here?** [SYSTEM_WALKTHROUGH.md](SYSTEM_WALKTHROUGH.md) explains what it does in plain English. [INTEGRATION_GUIDE.md](INTEGRATION_GUIDE.md) covers the monday and Sage connection in detail. This README is the technical reference.

---

## What it does

| Area | What happens | Where |
|---|---|---|
| **Projects and milestones** | Reads the monday projects board every 10 minutes (items = projects, subitems = milestones, with owner, due date and status). Works out what is overdue, due soon or waiting for review. | `app/services/coordination/projects.py` |
| **Design documents** | Engineers upload drawings, models or calcs against a milestone. A reviewer approves or sends them back with a required note. Nobody can approve their own work, and only the milestone's reviewers, the project owners, leadership or managers can review. Each step is written back to monday and to the audit log. | `projects.py` |
| **Alerts** | One alert system for everything: an in-app inbox, email, ntfy phone push (warning and up) and Twilio text (critical only). Each alert is sent once, closes itself when the problem clears, waits out nights and weekends (non-critical), and goes to the owner first, leadership only on escalation. Weekday leadership summary at 7 am. | `coordination/notify.py`, `schedule.py` |
| **Shipments** | Containers and air shipments with full history. Flags late, slipped 3+ days, missed departure, forwarder silent (5 days at sea, 2 in port) and port free time ending (demurrage). Forwarder status emails update the matching shipment by container or air waybill number. | `coordination/shipments.py` |
| **Vendor lead times** | One job per vendor PO, read from a monday vendor board (or added here). Ship-by date = project due date − transit (sea 45, air 10, truck 5 days) − 7-day buffer. Expected date = the vendor's promise, or the PO date plus this vendor's real lead time (8 of 10 past jobs) once it has 5 shipped jobs, else its quote + 20%. Flags: vendor late, will make the project late, at risk (little slack or the vendor usually runs late), PO not confirmed after 2 business days, reconfirm 7 days before ship. The first promise is kept, so on-time % and date moves can't be hidden by re-promising. Dates changed here are written back to monday. | `coordination/vendors.py` |
| **Jobs and purchase orders** | One job per customer request, from RFQ through design approval to the vendor PO and shipment (`/api/v1/jobs`, `/api/v1/purchase-orders`). A PO is drafted, edited until sent, approved by a manager (refused until the design is approved), numbered on approval, then sent as a draft email. `PO_APPROVAL_LIMIT` (default 0 = off): above it, or for a PO with no prices, only an ADMIN approves. `approved_by_creator` and a job check `self_approved` flag a PO approved by its drafter. Customs details per line can be corrected after sending (`PATCH /{id}/customs`; `customs_changed_after_send` is set). Revisions are compared per line (`revision_marks`). | `coordination/jobs.py`, `purchase_orders.py`, `order_documents.py` |
| **Import paperwork** | From a saved PO: a commercial invoice and a packing list for goods from China or Canada into the US or Canada. `GET /api/v1/purchase-orders/{id}/import-paperwork`, `/commercial-invoice.pdf`, `/packing-list.pdf`, each with `destination` (US default, or CA) and `currency` (no default). Blank details are listed as missing and never guessed; PDFs say INCOMPLETE until nothing is missing. The packing list carries no vendor, customer, price or SO number. Operators only. Prepares paperwork; files nothing, no duty maths. | `app/services/import_paperwork.py` |
| **Bring in from Sage** | Reads Sage 50 export files (File > Export templates): customers, vendors and parts, sales invoices and receipts, open sales orders and POs, vendor bills. `GET /api/v1/sage-import/kinds`, `POST /preview` (operators; saves nothing, returns a token and what would be new, changed, unchanged, closed or a problem), `POST /commit` (managers; the same file twice changes nothing), `GET /history`. Columns are matched by header name; unrecognised headers, amounts with a non-USD currency, ambiguous dates and unreadable cells become plain problem rows, never guesses.

## Screens

The side menu has three groups. Phones get a bottom bar (Boards, Today, Orders, Projects) and "More" opens the rest.

| Screen | Path | For |
|---|---|---|

File: app/data/knowledge_base/astm_metallurgy_standards.json
[
  {
    "alloy_name": "Allied 300XL",
    "classification": "Hypereutectic Complex Chromium Carbide Cladding",
    "base_material": "ASTM A36 Structural Carbon Steel (Weldable & Formable)",
    "nominal_chemistry": {
      "Chromium_Cr": "28.0% – 32.0%",
      "Carbon_C": "4.5% – 5.2%",
      "Manganese_Mn": "1.0% – 2.0%",
      "Silicon_Si": "0.5% – 1.5%",
      "Iron_Fe": "Balance"
    },
    "hardness": "58 to 62 HRC",
    "microstructure": "Primary M7C3 hexagonal chromium carbides (1500–1800 HV micro-hardness) densely distributed within a tough austenitic matrix.",
    "service_temperature": "Up to 1,100°F (593°C)",
    "primary_application": "Severe sliding abrasion combined with moderate impact (e.g. glass batch hammermill screens, cement clinker chutes, asphalt aggregate hoppers).",
    "comparison_vs_ar500": "Lasts 3.5x to 5.0x longer than AR500 / Hardox 500 under severe sliding silica abrasion."
  },
  {
    "alloy_name": "Allied 200",
    "classification": "High-Carbide Sliding Wear Cladding",
    "base_material": "ASTM A36 Plate",
    "nominal_chemistry": {
      "Chromium_Cr": "30.0% – 35.0%",
      "Carbon_C": "5.0% – 5.8%",
      "Iron_Fe": "Balance"
    },
    "hardness": "60 to 65 HRC",
    "microstructure": "Ultra-high volume fraction of hexagonal chromium carbides.",
    "service_temperature": "Up to 1,000°F (538°C)",
    "primary_application": "Extreme sliding abrasion with zero-to-low impact (fine powders, coal dust, fly ash pipelines).",
    "limitation": "Not recommended for high-impact drop zones; specify Allied 300XL for impact resistance."
  },
  {
    "alloy_name": "ASTM A992",
    "classification": "High-Strength Structural Steel (Wide Flange Beams)",
    "mechanical_properties": {
      "minimum_yield_strength": "50.0 ksi (345 MPa)",
      "tensile_strength": "65.0 ksi (450 MPa)",
      "yield_to_tensile_ratio": "Max 0.85"
    },
    "chemistry_limits": "Carbon max 0.23%, Manganese 0.50–1.60%, Silicon max 0.40%, Vanadium max 0.11%",
    "dual_certification": "Certified to meet both ASTM A992 and ASTM A36 structural building standards."
  },
  {
    "alloy_name": "ASTM A36",
    "classification": "Standard Carbon Structural Steel (Channels, Angles, Base Plates)",
    "mechanical_properties": {
      "minimum_yield_strength": "36.0 ksi (250 MPa)",
      "tensile_strength": "58.0 to 80.0 ksi"
    },
    "chemistry_limits": "Carbon max 0.25%, Manganese balance, Phosphorus max 0.04%, Sulfur max 0.05%",
    "machinability_and_welding": "Excellent weldability with AWS E7018 or ER70S-6 wire without high preheat requirements."
  }
]

File: app/data/knowledge_base/welding_procedures_wps.json
[
  {
    "wps_id": "WPS-300XL-01",
    "title": "Allied 300XL Chromium Carbide Overlay Welding & Hardfacing Procedures",
    "base_metal": "ASTM A36 / ASTM A572 Grade 50 Mild Steel Backing",
    "overlay_alloy": "Allied 300XL (Hypereutectic Chromium Carbide, 28–32% Cr, 4.5–5.2% C)",
    "hardness_range": "58 to 62 HRC (Rockwell C)",
    "preheat_temperature": "Minimum 250°F (120°C) on backing steel; do not exceed 600°F (315°C)",
    "interpass_temperature": "Maximum 500°F (260°C)",
    "welding_process": "FCAW (Flux Cored Arc Welding) / GMAW with Allied 20-35XL Wire",
    "shielding_gas": "75% Argon / 25% CO2 (for smooth bead profile) or 98% Argon / 2% O2",
    "wire_feed_and_current": {
      "diameter_045": "180–240 Amps, 24–28 Volts, WFS 280–360 ipm",
      "diameter_116": "240–320 Amps, 26–30 Volts, WFS 220–300 ipm"
    },
    "plasma_cutting_directions": "MANDATORY: Always pierce and cut from the mild steel base plate side toward the chromium carbide overlay. Cutting from the overlay side causes excessive spatter, localized delamination, and rapid torch nozzle wear.",
    "forming_and_bending": "Roll with the cladding overlay on the inside radius (minimum inside radius = 15x plate thickness) or outside radius (minimum 25x thickness with relief check cracks).",
    "check_cracking_guidelines": "Cross-check relief cracks perpendicular to the bead direction are normal and engineered into the metallurgy to relieve residual cooling stress. They must not propagate into the A36 base steel."
  },
  {
    "wps_id": "WPS-200-02",
    "title": "Allied 200 Extreme Sliding Abrasion Hardfacing Procedure",
    "base_metal": "ASTM A36 Structural Carbon Plate",
    "overlay_alloy": "Allied 200 (High-Density Primary Chromium Carbide, 30–35% Cr, 5.0–5.8% C)",
    "hardness_range": "60 to 65 HRC (Rockwell C)",
    "preheat_temperature": "Minimum 300°F (150°C)",
    "interpass_temperature": "Maximum 450°F (230°C)",
    "welding_process": "Automated Submerged Arc / Open Arc Robotic Cladding",
    "recommended_application": "Severe sliding abrasion with negligible impact (e.g. cement chutes, glass batch hoppers, cyclone separators). For moderate impact, Allied 300XL must be specified instead.",
    "cutting_method": "High-definition plasma or abrasive waterjet only. Cannot be oxy-fuel flame cut."
  },
  {
    "wps_id": "WPS-STRUCT-03",
    "title": "ASTM A992 Structural Beams & A36 Channels Joint Welding",
    "base_metal": "ASTM A992 (50 ksi Yield) and ASTM A36 (36 ksi Yield)",
    "filler_metal": "AWS E7018-H4R (SMAW) or AWS ER70S-6 (GMAW)",
    "preheat_temperature": "50°F minimum for thickness <= 3/4\"; 150°F minimum for thickness > 3/4\" up to 1.5\"",
    "shielding_gas": "75% Argon / 25% CO2",
    "inspection_requirements": "100% visual inspection per AWS D1.1 Structural Welding Code; ultrasonic testing for complete joint penetration (CJP) moment connections."
  }
]
